Repository: gh77cho/ml4material

File: sbin/MLdata5.csv
Fe,C,Cr,Mo,Co,Ni,Nb,W,aus,tem,time,AF,DQ,HRc,UTS,YS,J,El
79.57,0.23,3,1.2,5,11,0,0,900,475,0,850,0,54.5,2043,1040,45.1,12.5
79.57,0.23,3,1.2,5,11,0,0,900,475,1,850,0,52.3,1795,1046,55.9,14.5
79.57,0.23,3,1.2,5,11,0,0,900,475,5,850,0,53.4,1795,1213,55.4,13.1
79.57,0.23,3,1.2,5,11,0,0,900,475,10,850,0,53.1,1815,1247,62.7,13
79.57,0.23,3,1.2,5,11,0,0,900,475,20,850,0,53,1762,1245,66.6,13.3
79.57,0.23,3,1.2,5,11,0,0,900,475,50,850,0,50.9,1572,1203,82.3,14.1
79.57,0.23,3,1.2,5,11,0,0,900,475,0,850,24,,1945,1227,,11.4
79.57,0.23,3,1.2,5,11,0,0,900,475,1,850,24,,1766,1237,,13.7
79.57,0.23,3,1.2,5,11,0,0,900,475,5,850,24,,1809,1384,,12.2
79.57,0.23,3,1.2,5,11,0,0,900,475,10,850,24,,1797,1410,,11.3
79.57,0.23,3,1.2,5,11,0,0,900,475,20,850,24,,1799,1425,,10.4
79.57,0.23,3,1.2,5,11,0,0,900,475,50,850,24,,1583,1306,,11.8
79.57,0.23,3,1.2,5,11,0,0,900,450,0,850,0,54.5,,,45.1,
79.57,0.23,3,1.2,5,11,0,0,900,450,5,850,0,53.5,,,54.9,
79.57,0.23,3,1.2,5,11,0,0,900,500,0,850,0,54.5,,,45.1,
79.57,0.23,3,1.2,5,11,0,0,900,500,5,850,0,51.7,,,69.6,
79.57,0.23,3,1.2,5,11,0,0,900,525,0,850,0,54.5,,,45.1,
79.57,0.23,3,1.2,5,11,0,0,900,475,0,700,0,55.2,2034,1103,38.7,10.1
79.57,0.23,3,1.2,5,11,0,0,900,475,1,700,0,52.2,1804,1095,56.4,14.7
79.57,0.23,3,1.2,5,11,0,0,900,475,5,700,0,53.4,1810,1234,52,14.8
79.57,0.23,3,1.2,5,11,0,0,900,475,10,700,0,52.3,1808,1272,70.6,11.2
79.57,0.23,3,1.2,5,11,0,0,900,475,20,700,0,52.4,1780,1271,76,12.5
79.57,0.23,3,1.2,5,11,0,0,900,475,50,700,0,49.3,1584,1228,78.4,12.3
79.57,0.23,3,1.2,5,11,0,0,900,475,0,700,24,,1937,1225,,
79.57,0.23,3,1.2,5,11,0,0,900,475,1,700,24,,1781,1255,,13.7
79.57,0.23,3,1.2,5,11,0,0,900,475,5,700,24,,1786,1372,,11.9
79.57,0.23,3,1.2,5,11,0,0,900,475,10,700,24,,1772,1400,,10.9
79.57,0.23,3,1.2,5,11,0,0,900,475,20,700,24,,1767,1345,,11
79.57,0.23,3,1.2,5,11,0,0,900,475,50,700,24,,1580,1292,,9.2
79.57,0.23,3,1.2,5,11,0,0,900,475,0,0,0,,1966,1163,,9.4
79.57,0.23,3,1.2,5,11,0,0,900,475,1,0,0,,1522,1072,,14.2
79.57,0.23,3,1.2,5,11,0,0,900,475,5,0,0,,1617,1165,,14.8
79.57,0.23,3,1.2,5,11,0,0,900,475,10,0,0,,1618,1211,,14.5
79.57,0.23,3,1.2,5,11,0,0,900,475,20,0,0,,1572,1217,,12.3
79.57,0.23,3,1.2,5,11,0,0,1050,475,0,700,0,53.2,2002,1045,56.8,9.3
79.57,0.23,3,1.2,5,11,0,0,1050,475,1,700,0,52.9,1833,1028,55.4,15
79.57,0.23,3,1.2,5,11,0,0,1050,475,5,700,0,54.2,1841,1250,59.3,13.8
79.57,0.23,3,1.2,5,11,0,0,1050,475,10,700,0,53.6,1832,1295,63.7,8.4
79.57,0.23,3,1.2,5,11,0,0,1050,475,20,700,0,53.7,1795,1296,78.9,10.1
79.57,0.23,3,1.2,5,11,0,0,1050,475,50,700,0,51.5,1606,1230,95.6,12.1
79.57,0.23,3,1.2,5,11,0,0,1050,475,0,700,24,,1925,1172,,12.4
79.57,0.23,3,1.2,5,11,0,0,1050,475,1,700,24,,1832,1269,,11.8
79.57,0.23,3,1.2,5,11,0,0,1050,475,5,700,24,,1826,1410,,12
79.57,0.23,3,1.2,5,11,0,0,1050,475,10,700,24,,1803,1391,,12.1
79.57,0.23,3,1.2,5,11,0,0,1050,475,20,700,24,,1777,1400,,11.1
79.57,0.23,3,1.2,5,11,0,0,1050,475,50,700,24,,1602,1305,,10.3
79.57,0.23,3,1.2,5,11,0,0,1050,475,0,0,0,,1510,982,,8.9
79.57,0.23,3,1.2,5,11,0,0,1050,475,1,0,0,,1335,1043,,13.5
79.57,0.23,3,1.2,5,11,0,0,1050,475,5,0,0,,1286,1033,,12.9
79.57,0.23,3,1.2,5,11,0,0,1050,475,10,0,0,,1272,1060,,12.9
79.57,0.23,3,1.2,5,11,0,0,1050,475,20,0,0,,1288,1054,,13.3
79.57,0.23,3,1.2,5,11,0,0,1050,450,0,700,0,53.2,,,56.8,
79.57,0.23,3,1.2,5,11,0,0,1050,450,5,700,0,54.5,,,53.4,
79.57,0.23,3,1.2,5,11,0,0,1050,500,0,700,0,53.2,,,56.8,
79.57,0.23,3,1.2,5,11,0,0,1050,500,5,700,0,52.9,,,73,
79.57,0.23,3,1.2,5,11,0,0,1050,525,0,700,0,53.2,,,56.8,
79.57,0.23,3,1.2,5,11,0,0,900,450,0,700,0,55.2,,,38.7,
79.57,0.23,3,1.2,5,11,0,0,900,450,5,700,0,52.4,,,52.9,
79.57,0.23,3,1.2,5,11,0,0,900,500,0,700,0,55.2,,,38.7,
79.57,0.23,3,1.2,5,11,0,0,900,500,5,700,0,52.8,,,77.4,
79.57,0.23,3,1.2,5,11,0,0,900,525,0,700,0,55.2,,,38.7,
75.57,0.23,3,1.2,9,11,0,0,900,475,0,850,0,56.8,2159,1174,38.2,12.3
75.57,0.23,3,1.2,9,11,0,0,900,475,1,850,0,54.3,1924,1293,44.6,12.7
75.57,0.23,3,1.2,9,11,0,0,900,475,5,850,0,56.2,1957,1437,45.6,13.9
75.57,0.23,3,1.2,9,11,0,0,900,475,10,850,0,55,1941,1441,51,11.7
75.57,0.23,3,1.2,9,11,0,0,900,475,20,850,0,54.8,1843,1408,62.7,11.3
75.57,0.23,3,1.2,9,11,0,0,900,475,50,850,0,52.3,1705,1367,78.4,13.4
75.57,0.23,3,1.2,9,11,0,0,900,475,0,850,24,,2078,1398,,12.7
75.57,0.23,3,1.2,9,11,0,0,900,475,1,850,24,,1937,1495,,
75.57,0.23,3,1.2,9,11,0,0,900,475,5,850,24,,1940,1585,,10.3
75.57,0.23,3,1.2,9,11,0,0,900,475,10,850,24,,1919,1616,,10.1
75.57,0.23,3,1.2,9,11,0,0,900,475,20,850,24,,1882,1565,,8.8
75.57,0.23,3,1.2,9,11,0,0,900,475,50,850,24,,1644,1416,,9.3
75.57,0.23,3,1.2,9,11,0,0,900,475,0,0,0,,1987,1220,,10.2
75.57,0.23,3,1.2,9,11,0,0,900,475,1,0,0,,1725,1249,,13.4
75.57,0.23,3,1.2,9,11,0,0,900,475,5,0,0,,1801,1407,,12.7
75.57,0.23,3,1.2,9,11,0,0,900,475,10,0,0,,1796,1416,,12.4
75.57,0.23,3,1.2,9,11,0,0,900,475,20,0,0,,1721,1426,,11.2
75.57,0.23,3,1.2,9,11,0,0,900,450,0,850,0,56.8,,,38.2,
75.57,0.23,3,1.2,9,11,0,0,900,450,5,850,0,56.2,,,39.2,
75.57,0.23,3,1.2,9,11,0,0,900,500,0,850,0,56.8,,,38.2,
75.57,0.23,3,1.2,9,11,0,0,900,500,5,850,0,54.2,,,60.8,
75.57,0.23,3,1.2,9,11,0,0,900,525,0,850,0,56.8,,,38.2,
75.57,0.23,3,1.2,9,11,0,0,1050,475,0,850,0,56.1,2129,1202,48.5,13.4
75.57,0.23,3,1.2,9,11,0,0,1050,475,1,850,0,54.9,1899,1251,43.6,13.1
75.57,0.23,3,1.2,9,11,0,0,1050,475,5,850,0,55.9,1936,1426,48.5,13
75.57,0.23,3,1.2,9,11,0,0,1050,475,10,850,0,55.4,1946,1459,55.9,13.2
75.57,0.23,3,1.2,9,11,0,0,1050,475,20,850,0,55,1847,1430,66.6,11.1
75.57,0.23,3,1.2,9,11,0,0,1050,475,50,850,0,51.8,1704,1342,73.5,13.3
75.57,0.23,3,1.2,9,11,0,0,1050,475,0,700,0,56.4,,,43.1,
75.57,0.23,3,1.2,9,11,0,0,1050,475,1,700,0,55,,,41.7,
75.57,0.23,3,1.2,9,11,0,0,1050,475,5,700,0,55.9,,,45.1,
75.57,0.23,3,1.2,9,11,0,0,1050,475,10,700,0,54.7,,,56.8,
75.57,0.23,3,1.2,9,11,0,0,1050,475,20,700,0,54.9,,,75,
75.57,0.23,3,1.2,9,11,0,0,1050,475,50,700,0,52.1,,,83.3,
75.57,0.23,3,1.2,9,11,0,0,1050,475,0,850,24,,2085,1357,,
75.57,0.23,3,1.2,9,11,0,0,1050,475,1,850,24,,1882,1423,,12.2
75.57,0.23,3,1.2,9,11,0,0,1050,475,5,850,24,,1933,1567,,10
75.57,0.23,3,1.2,9,11,0,0,1050,475,10,850,24,,1907,1568,,10.9
75.57,0.23,3,1.2,9,11,0,0,1050,475,20,850,24,,1925,1599,,9.9
75.57,0.23,3,1.2,9,11,0,0,1050,475,50,850,24,,1658,1411,,11.9
75.57,0.23,3,1.2,9,11,0,0,1050,450,0,850,0,56.1,,,48.5,
75.57,0.23,3,1.2,9,11,0,0,1050,450,5,850,0,55.7,,,44.1,
75.57,0.23,3,1.2,9,11,0,0,1050,450,0,700,0,56.4,,,43.1,
75.57,0.23,3,1.2,9,11,0,0,1050,450,5,700,0,55.6,,,43.6,
75.57,0.23,3,1.2,9,11,0,0,1050,500,0,850,0,56.1,,,48.5,
75.57,0.23,3,1.2,9,11,0,0,1050,500,5,850,0,54.1,,,73.5,
75.57,0.23,3,1.2,9,11,0,0,1050,500,0,700,0,56.4,,,43.1,
75.57,0.23,3,1.2,9,11,0,0,1050,500,5,700,0,53.4,,,70.6,
75.57,0.23,3,1.2,9,11,0,0,1050,525,0,850,0,56.1,,,48.5,
75.57,0.23,3,1.2,9,11,0,0,1050,525,0,700,0,56.4,,,43.1,
75.57,0.23,3,1.2,9,11,0,0,1050,475,0,700,0,,2083,1204,,11.6
75.57,0.23,3,1.2,9,11,0,0,1050,475,1,700,0,,1922,1386,,13.1
75.57,0.23,3,1.2,9,11,0,0,1050,475,5,700,0,,1938,1505,,14.2
75.57,0.23,3,1.2,9,11,0,0,1050,475,10,700,0,,1891,1516,,13
75.57,0.23,3,1.2,9,11,0,0,1050,475,20,700,0,,1811,1431,,11.5
75.57,0.23,3,1.2,9,11,0,0,1050,475,50,700,0,,1623,1351,,15.2
75.57,0.23,3,1.2,9,11,0,0,1050,475,0,700,24,,2024,1323,,
75.57,0.23,3,1.2,9,11,0,0,1050,475,1,700,24,,1894,1414,,12.4
75.57,0.23,3,1.2,9,11,0,0,1050,475,5,700,24,,1951,1588,,10.2
75.57,0.23,3,1.2,9,11,0,0,1050,475,10,700,24,,1916,1563,,12.5
75.57,0.23,3,1.2,9,11,0,0,1050,475,20,700,24,,1788,1505,,6.9
75.57,0.23,3,1.2,9,11,0,0,1050,475,50,700,24,,1659,1415,,12.1
75.57,0.23,3,1.2,9,11,0,0,1050,475,0,0,0,,1600,1058,,8.8
75.57,0.23,3,1.2,9,11,0,0,1050,475,1,0,0,,1455,1177,,13.1
75.57,0.23,3,1.2,9,11,0,0,1050,475,5,0,0,,1373,1119,,11.9
75.57,0.23,3,1.2,9,11,0,0,1050,475,10,0,0,,1377,1200,,11.7
75.57,0.23,3,1.2,9,11,0,0,1050,475,20,0,0,,1386,1208,,12.3
75.57,0.23,3,1.2,9,11,0,0,1050,475,50,0,0,,,,,
71.57,0.23,3,1.2,13,11,0,0,900,475,0,850,0,55.8,2115,1196,42.1,12.1
71.57,0.23,3,1.2,13,11,0,0,900,475,1,850,0,56.7,2033,1433,42.1,10
71.57,0.23,3,1.2,13,11,0,0,900,475,5,850,0,57.1,2059,1550,38.2,11.3
71.57,0.23,3,1.2,13,11,0,0,900,475,10,850,0,56.1,1956,1517,51.5,11.6
71.57,0.23,3,1.2,13,11,0,0,900,475,20,850,0,53,1810,1436,62.7,11.2
71.57,0.23,3,1.2,13,11,0,0,900,475,50,850,0,50.8,1622,1367,64.7,12.7
71.57,0.23,3,1.2,13,11,0,0,900,475,0,850,24,,2000,1339,,11.8
71.57,0.23,3,1.2,13,11,0,0,900,475,1,850,24,,2039,1621,,10.9
71.57,0.23,3,1.2,13,11,0,0,900,475,5,850,24,,2050,1708,,11.2
71.57,0.23,3,1.2,13,11,0,0,900,475,10,850,24,,1969,1691,,8.8
71.57,0.23,3,1.2,13,11,0,0,900,475,20,850,24,,1856,1601,,10.3
71.57,0.23,3,1.2,13,11,0,0,900,475,50,850,24,,1569,1409,,10
71.57,0.23,3,1.2,13,11,0,0,900,475,0,700,0,,2094,1299,,11.2
71.57,0.23,3,1.2,13,11,0,0,900,475,1,700,0,,2055,1514,,11
71.57,0.23,3,1.2,13,11,0,0,900,475,5,700,0,,2020,1624,,11.6
71.57,0.23,3,1.2,13,11,0,0,900,475,10,700,0,,1919,1581,,11.5
71.57,0.23,3,1.2,13,11,0,0,900,475,20,700,0,,1799,1528,,13.4
71.57,0.23,3,1.2,13,11,0,0,900,475,50,700,0,,1610,1441,,13.5
71.57,0.23,3,1.2,13,11,0,0,900,475,0,700,24,,2035,1373,,10.9
71.57,0.23,3,1.2,13,11,0,0,900,475,1,700,24,,2063,1612,,9.2
71.57,0.23,3,1.2,13,11,0,0,900,475,5,700,24,,2049,1726,,9.5
71.57,0.23,3,1.2,13,11,0,0,900,475,10,700,24,,1976,1694,,9.3
71.57,0.23,3,1.2,13,11,0,0,900,475,20,700,24,,1850,1627,,11.5
71.57,0.23,3,1.2,13,11,0,0,900,475,50,700,24,,1584,1443,,12
71.57,0.23,3,1.2,13,11,0,0,900,475,0,0,0,,1937,1243,,8.4
71.57,0.23,3,1.2,13,11,0,0,900,475,1,0,0,,1822,1345,,11.4
71.57,0.23,3,1.2,13,11,0,0,900,475,5,0,0,,1907,1472,,11.3
71.57,0.23,3,1.2,13,11,0,0,900,475,10,0,0,,1832,1503,,11.1
71.57,0.23,3,1.2,13,11,0,0,900,475,20,0,0,,1729,1435,,10.2
71.57,0.23,3,1.2,13,11,0,0,900,450,0,850,0,55.8,,,42.1,
71.57,0.23,3,1.2,13,11,0,0,900,450,1,850,0,55.2,,,39.2,
71.57,0.23,3,1.2,13,11,0,0,900,450,5,850,0,57.1,,,35.3,
71.57,0.23,3,1.2,13,11,0,0,900,450,10,850,0,58,,,39.2,
71.57,0.23,3,1.2,13,11,0,0,900,450,20,850,0,57.7,,,42.6,
71.57,0.23,3,1.2,13,11,0,0,900,450,50,850,0,55.9,,,48,
71.57,0.23,3,1.2,13,11,0,0,900,450,100,850,0,53.2,,,50,
71.57,0.23,3,1.2,13,11,0,0,900,500,0,850,0,55.8,,,42.1,
71.57,0.23,3,1.2,13,11,0,0,900,500,5,850,0,53.5,,,58.8,
71.57,0.23,3,1.2,13,11,0,0,900,525,0,850,0,55.8,,,42.1,
71.57,0.23,3,1.2,13,11,0,0,900,475,0,700,0,55.8,,,41.2,
71.57,0.23,3,1.2,13,11,0,0,900,475,1,700,0,57,,,42.1,
71.57,0.23,3,1.2,13,11,0,0,900,475,5,700,0,56.8,,,47,
71.57,0.23,3,1.2,13,11,0,0,900,475,10,700,0,55.7,,,59.3,
71.57,0.23,3,1.2,13,11,0,0,900,475,20,700,0,53.9,,,63.7,
71.57,0.23,3,1.2,13,11,0,0,900,475,50,700,0,50.4,,,78.4,
71.57,0.23,3,1.2,13,11,0,0,900,450,0,700,0,55.8,,,41.2,
71.57,0.23,3,1.2,13,11,0,0,900,450,1,700,0,56.4,,,37.2,
71.57,0.23,3,1.2,13,11,0,0,900,450,5,700,0,57.7,,,45.1,
71.57,0.23,3,1.2,13,11,0,0,900,450,10,700,0,58.1,,,42.1,
71.57,0.23,3,1.2,13,11,0,0,900,450,20,700,0,56.9,,,51.5,
71.57,0.23,3,1.2,13,11,0,0,900,450,50,700,0,55.7,,,54.9,
71.57,0.23,3,1.2,13,11,0,0,900,450,100,700,0,53.6,,,68.6,
71.57,0.23,3,1.2,13,11,0,0,900,500,0,700,0,55.8,,,41.2,
71.57,0.23,3,1.2,13,11,0,0,900,500,5,700,0,54.1,,,69.6,
71.57,0.23,3,1.2,13,11,0,0,900,525,0,700,0,55.8,,,41.2,
71.57,0.23,3,1.2,13,11,0,0,1050,475,0,850,0,56.6,2087,1213,48,9.2
71.57,0.23,3,1.2,13,11,0,0,1050,475,1,850,0,56.5,2009,1422,44.1,11.2
71.57,0.23,3,1.2,13,11,0,0,1050,475,5,850,0,57,2028,1584,52.4,9.3
71.57,0.23,3,1.2,13,11,0,0,1050,475,10,850,0,56.2,1949,1498,57.8,12.3
71.57,0.23,3,1.2,13,11,0,0,1050,475,20,850,0,54.4,1802,1453,59.3,11.9
71.57,0.23,3,1.2,13,11,0,0,1050,475,50,850,0,50.9,1612,1357,73,12.1
71.57,0.23,3,1.2,13,11,0,0,1050,450,0,850,0,56.6,,,48,
71.57,0.23,3,1.2,13,11,0,0,1050,450,1,850,0,55.4,,,35.8,
71.57,0.23,3,1.2,13,11,0,0,1050,450,5,850,0,56.5,,,39.2,
71.57,0.23,3,1.2,13,11,0,0,1050,450,10,850,0,57.4,,,44.1,
71.57,0.23,3,1.2,13,11,0,0,1050,450,20,850,0,57.1,,,44.1,
71.57,0.23,3,1.2,13,11,0,0,1050,450,50,850,0,55.4,,,54.9,
71.57,0.23,3,1.2,13,11,0,0,1050,450,100,850,0,53.9,,,62.2,
71.57,0.23,3,1.2,13,11,0,0,1050,500,0,850,0,56.6,,,48,
71.57,0.23,3,1.2,13,11,0,0,1050,500,5,850,0,53.5,,,70.6,
71.57,0.23,3,1.2,13,11,0,0,1050,525,0,850,0,56.6,,,48,
71.57,0.23,3,1.2,13,11,0,0,1050,475,0,850,0,,2129,1202,,13.4
71.57,0.23,3,1.2,13,11,0,0,1050,475,1,850,0,,1899,1251,,13.1
71.57,0.23,3,1.2,13,11,0,0,1050,475,5,850,0,,1936,1426,,13
71.57,0.23,3,1.2,13,11,0,0,1050,475,10,850,0,,1946,1459,,13.2
71.57,0.23,3,1.2,13,11,0,0,1050,475,20,850,0,,1847,1430,,11.1
71.57,0.23,3,1.2,13,11,0,0,1050,475,50,850,0,,1704,1342,,13.1
71.57,0.23,3,1.2,13,11,0,0,1050,475,0,850,24,,2000,1342,,
71.57,0.23,3,1.2,13,11,0,0,1050,475,1,850,24,,2016,1592,,9.4
71.57,0.23,3,1.2,13,11,0,0,1050,475,5,850,24,,2067,1725,,11.2
71.57,0.23,3,1.2,13,11,0,0,1050,475,10,850,24,,1988,1682,,9.8
71.57,0.23,3,1.2,13,11,0,0,1050,475,20,850,24,,1862,1609,,9.4
71.57,0.23,3,1.2,13,11,0,0,1050,475,50,850,24,,1585,1409,,12.7
71.57,0.23,3,1.2,13,11,0,0,1050,475,0,0,0,,1561,1114,,8.5
71.57,0.23,3,1.2,13,11,0,0,1050,475,1,0,0,,1583,1255,,12
71.57,0.23,3,1.2,13,11,0,0,1050,475,5,0,0,,1469,1194,,7.9
71.57,0.23,3,1.2,13,11,0,0,1050,475,10,0,0,,1406,1272,,10.6
71.57,0.23,3,1.2,13,11,0,0,1050,475,20,0,0,,1407,1216,,10.6
68.57,0.23,3,1.2,13,14,0,0,900,475,0,850,0,54.6,2032,1009,47.5,13.2
68.57,0.23,3,1.2,13,14,0,0,900,475,1,850,0,57.2,2044,1514,44.1,12.8
68.57,0.23,3,1.2,13,14,0,0,900,475,5,850,0,55.8,1937,1481,52.4,11.4
68.57,0.23,3,1.2,13,14,0,0,900,475,10,850,0,54,1856,1435,58.8,10.2
68.57,0.23,3,1.2,13,14,0,0,900,475,20,850,0,52.2,1745,1376,75.7,10.2
68.57,0.23,3,1.2,13,14,0,0,900,475,50,850,0,48.6,1566,1287,79.9,12.9
68.57,0.23,3,1.2,13,14,0,0,900,475,0,850,24,,1915,1254,,12.5
68.57,0.23,3,1.2,13,14,0,0,900,475,1,850,24,,2063,1685,,9
68.57,0.23,3,1.2,13,14,0,0,900,475,5,850,24,,1949,1594,,8.4
68.57,0.23,3,1.2,13,14,0,0,900,475,10,850,24,,1949,1594,,8.4
68.57,0.23,3,1.2,13,14,0,0,900,475,20,850,24,,1773,1500,,9.5
68.57,0.23,3,1.2,13,14,0,0,900,475,50,850,24,,1561,1350,,11.4
68.57,0.23,3,1.2,13,14,0,0,900,475,0,700,0,54.7,2009,1054,53,14.9
68.57,0.23,3,1.2,13,14,0,0,900,475,1,700,0,56.7,2047,1491,31.9,11.1
68.57,0.23,3,1.2,13,14,0,0,900,475,5,700,0,55.5,1950,1509,55.4,11.6
68.57,0.23,3,1.2,13,14,0,0,900,475,10,700,0,54.1,1857,1433,62.2,10.5
68.57,0.23,3,1.2,13,14,0,0,900,475,20,700,0,51.4,1753,1407,79.4,11.2
68.57,0.23,3,1.2,13,14,0,0,900,475,50,700,0,49,1557,1286,86.2,13.5
68.57,0.23,3,1.2,13,14,0,0,900,475,0,700,24,,1918,,,12.6
68.57,0.23,3,1.2,13,14,0,0,900,475,1,700,24,,2071,,,
68.57,0.23,3,1.2,13,14,0,0,900,475,5,700,24,,1963,,,9
68.57,0.23,3,1.2,13,14,0,0,900,475,10,700,24,,1823,,,7.8
68.57,0.23,3,1.2,13,14,0,0,900,475,20,700,24,,1711,,,9
68.57,0.23,3,1.2,13,14,0,0,900,475,50,700,24,,1538,,,12.4
68.57,0.23,3,1.2,13,14,0,0,900,475,0,0,0,,1893,982,,10.4
68.57,0.23,3,1.2,13,14,0,0,900,475,1,0,0,,1899,1330,,13
68.57,0.23,3,1.2,13,14,0,0,900,475,5,0,0,,1862,1392,,10.3
68.57,0.23,3,1.2,13,14,0,0,900,475,10,0,0,,1716,1313,,10.5
68.57,0.23,3,1.2,13,14,0,0,900,450,0,850,0,54.6,,,47.5,
68.57,0.23,3,1.2,13,14,0,0,900,450,1,850,0,55.9,,,41.2,
68.57,0.23,3,1.2,13,14,0,0,900,450,5,850,0,57.4,,,46.1,
68.57,0.23,3,1.2,13,14,0,0,900,450,10,850,0,56.9,,,42.6,
68.57,0.23,3,1.2,13,14,0,0,900,450,20,850,0,56.1,,,42.1,
68.57,0.23,3,1.2,13,14,0,0,900,450,50,850,0,53.5,,,61.7,
68.57,0.23,3,1.2,13,14,0,0,900,450,100,850,0,50.3,,,78.9,
68.57,0.23,3,1.2,13,14,0,0,900,450,0,700,0,54.7,,,53,
68.57,0.23,3,1.2,13,14,0,0,900,450,1,700,0,55.7,,,38.2,
68.57,0.23,3,1.2,13,14,0,0,900,450,5,700,0,57.2,,,48,
68.57,0.23,3,1.2,13,14,0,0,900,450,10,700,0,56.4,,,49,
68.57,0.23,3,1.2,13,14,0,0,900,450,20,700,0,54.3,,,51.5,
68.57,0.23,3,1.2,13,14,0,0,900,450,50,700,0,53.5,,,63.2,
68.57,0.23,3,1.2,13,14,0,0,900,450,100,700,0,50.9,,,78.4,
68.57,0.23,3,1.2,13,14,0,0,900,500,0,850,0,54.6,,,47.5,
68.57,0.23,3,1.2,13,14,0,0,900,500,5,850,0,52.9,,,71.5,
68.57,0.23,3,1.2,13,14,0,0,900,500,0,700,0,54.7,,,53,
68.57,0.23,3,1.2,13,14,0,0,900,500,5,700,0,51.4,,,75.5,
68.57,0.23,3,1.2,13,14,0,0,900,525,0,850,0,54.6,,,47.5,
68.57,0.23,3,1.2,13,14,0,0,900,525,0,700,0,54.7,,,53,
68.57,0.23,3,1.2,13,14,0,0,1050,475,0,700,0,54.1,1992,1051,60.8,11.9
68.57,0.23,3,1.2,13,14,0,0,1050,475,1,700,0,56.5,2033,1446,38.2,11.4
68.57,0.23,3,1.2,13,14,0,0,1050,475,5,700,0,54.8,1828,1435,53.9,8.2
68.57,0.23,3,1.2,13,14,0,0,1050,475,10,700,0,53.3,1823,1405,63.7,10.2
68.57,0.23,3,1.2,13,14,0,0,1050,475,20,700,0,52.3,1671,1357,78.4,7.2
68.57,0.23,3,1.2,13,14,0,0,1050,475,50,700,0,49,1533,1254,92.1,11.9
68.57,0.23,3,1.2,13,14,0,0,1050,475,0,700,24,,1875,1231,,11.1
68.57,0.23,3,1.2,13,14,0,0,1050,475,1,700,24,,2011,1603,,11.1
68.57,0.23,3,1.2,13,14,0,0,1050,475,5,700,24,,1905,1577,,9.5
68.57,0.23,3,1.2,13,14,0,0,1050,475,10,700,24,,1849,1535,,10.4
68.57,0.23,3,1.2,13,14,0,0,1050,475,20,700,24,,1684,1439,,8.8
68.57,0.23,3,1.2,13,14,0,0,1050,475,50,700,24,,1524,1309,,11.6
68.57,0.23,3,1.2,13,14,0,0,1050,475,0,0,0,,1162,842,,2
68.57,0.23,3,1.2,13,14,0,0,1050,475,1,0,0,,1190,1100,,5.4
68.57,0.23,3,1.2,13,14,0,0,1050,475,5,0,0,,1408,1149,,8.5
68.57,0.23,3,1.2,13,14,0,0,1050,475,10,0,0,,1290,1156,,9
68.57,0.23,3,1.2,13,14,0,0,1050,450,0,700,0,54.1,,,60.8,
68.57,0.23,3,1.2,13,14,0,0,1050,450,1,700,0,55.4,,,41.2,
68.57,0.23,3,1.2,13,14,0,0,1050,450,5,700,0,57,,,46.1,
68.57,0.23,3,1.2,13,14,0,0,1050,450,10,700,0,57.3,,,47,
68.57,0.23,3,1.2,13,14,0,0,1050,450,20,700,0,55.1,,,54.9,
68.57,0.23,3,1.2,13,14,0,0,1050,450,50,700,0,54.1,,,59.8,
68.57,0.23,3,1.2,13,14,0,0,1050,450,100,700,0,51.5,,,63.7,
68.57,0.23,3,1.2,13,14,0,0,1050,500,0,700,0,54.1,,,60.8,
68.57,0.23,3,1.2,13,14,0,0,1050,500,5,700,0,52.7,,,76.4,
68.57,0.23,3,1.2,13,14,0,0,1050,525,0,700,0,54.1,,,60.8,
78.57,0.23,3,1.2,9,8,0,0,900,475,0,850,0,55.2,2032,1294,44,11.7
78.57,0.23,3,1.2,9,8,0,0,900,475,1,850,0,53.1,1802,1414,49,14.3
78.57,0.23,3,1.2,9,8,0,0,900,475,5,850,0,54.4,1854,1472,52.4,13.6
78.57,0.23,3,1.2,9,8,0,0,900,475,10,850,0,54.5,1868,1478,56.8,13.1
78.57,0.23,3,1.2,9,8,0,0,900,475,20,850,0,54,1873,1548,54.4,14
78.57,0.23,3,1.2,9,8,0,0,900,475,50,850,0,53.8,1776,1535,68.6,12.5
78.57,0.23,3,1.2,9,8,0,0,900,475,0,850,24,,2022,1420,,
78.57,0.23,3,1.2,9,8,0,0,900,475,1,850,24,,1775,1418,,11.3
78.57,0.23,3,1.2,9,8,0,0,900,475,5,850,24,,1802,1417,,11.7
78.57,0.23,3,1.2,9,8,0,0,900,475,10,850,24,,1839,1526,,9.2
78.57,0.23,3,1.2,9,8,0,0,900,475,20,850,24,,1844,1578,,10.6
78.57,0.23,3,1.2,9,8,0,0,900,475,50,850,24,,1793,1587,,9.2
78.57,0.23,3,1.2,9,8,0,0,900,475,0,0,0,,1788,1170,,6.6
78.57,0.23,3,1.2,9,8,0,0,900,475,1,0,0,,1691,1310,,13.7
78.57,0.23,3,1.2,9,8,0,0,900,475,5,0,0,,1700,1362,,10.2
78.57,0.23,3,1.2,9,8,0,0,900,475,10,0,0,,1722,1424,,13.2
78.57,0.23,3,1.2,9,8,0,0,900,475,20,0,0,,1627,1416,,11.8
78.57,0.23,3,1.2,9,8,0,0,900,450,0,850,0,55.2,,,44,
78.57,0.23,3,1.2,9,8,0,0,900,450,5,850,0,53.9,,,46.6,
78.57,0.23,3,1.2,9,8,0,0,900,500,0,850,0,55.2,,,44,
78.57,0.23,3,1.2,9,8,0,0,900,500,5,850,0,54.2,,,57.3,
78.57,0.23,3,1.2,9,8,0,0,900,525,0,850,0,55.2,,,44,
78.57,0.23,3,1.2,9,8,0,0,900,525,5,850,0,52.3,,,73,
78.57,0.23,3,1.2,9,8,0,0,1050,475,0,700,0,55.1,2013,1334,57.8,9.9
78.57,0.23,3,1.2,9,8,0,0,1050,475,1,700,0,54.4,1818,1435,49,11.4
78.57,0.23,3,1.2,9,8,0,0,1050,475,5,700,0,54.4,1854,1466,55.9,11.8
78.57,0.23,3,1.2,9,8,0,0,1050,475,10,700,0,55,1869,1530,58.8,13.8
78.57,0.23,3,1.2,9,8,0,0,1050,475,20,700,0,54.8,1866,1551,63.7,11.9
78.57,0.23,3,1.2,9,8,0,0,1050,475,50,700,0,53.7,1780,1566,86.7,10.8
78.57,0.23,3,1.2,9,8,0,0,1050,475,0,700,24,,2022,1420,,
78.57,0.23,3,1.2,9,8,0,0,1050,475,1,700,24,,1775,1418,,11.3
78.57,0.23,3,1.2,9,8,0,0,1050,475,5,700,24,,1802,1417,,11.7
78.57,0.23,3,1.2,9,8,0,0,1050,475,10,700,24,,1839,1526,,9.2
78.57,0.23,3,1.2,9,8,0,0,1050,475,20,700,24,,1844,1578,,10.6
78.57,0.23,3,1.2,9,8,0,0,1050,475,50,700,24,,1793,1587,,9.2
78.57,0.23,3,1.2,9,8,0,0,1050,475,0,0,0,,1323,962,,8.7
78.57,0.23,3,1.2,9,8,0,0,1050,475,5,0,0,,1353,1034,,13.9
78.57,0.23,3,1.2,9,8,0,0,1050,475,10,0,0,,1314,1154,,13.4
78.57,0.23,3,1.2,9,8,0,0,1050,475,20,0,0,,1402,1250,,13.7
78.57,0.23,3,1.2,9,8,0,0,1050,450,0,700,0,55.1,,,57.8,
78.57,0.23,3,1.2,9,8,0,0,1050,450,5,700,0,54.2,,,45.1,
78.57,0.23,3,1.2,9,8,0,0,1050,500,0,700,0,55.1,,,57.8,
78.57,0.23,3,1.2,9,8,0,0,1050,500,5,700,0,54.9,,,76.4,
78.57,0.23,3,1.2,9,8,0,0,1050,525,0,700,0,55.1,,,57.8,
78.57,0.23,3,1.2,9,8,0,0,1050,525,5,700,0,52.9,,,89.2,
78.57,0.23,3,1.2,9,8,0,0,1200,475,0,700,0,55.1,2034,1313,56.8,12
78.57,0.23,3,1.2,9,8,0,0,1200,475,1,700,0,53.8,1837,1420,48.5,13.7
78.57,0.23,3,1.2,9,8,0,0,1200,475,5,700,0,54,1872,1473,56.8,13.2
78.57,0.23,3,1.2,9,8,0,0,1200,475,10,700,0,54.8,1879,1517,54.9,13.5
78.57,0.23,3,1.2,9,8,0,0,1200,475,20,700,0,54,1851,1562,60.8,12.7
78.57,0.23,3,1.2,9,8,0,0,1200,475,50,700,0,53.5,1773,1537,85.8,12.4
78.57,0.23,3,1.2,9,8,0,0,1200,475,0,700,24,,2000,1437,,9.3
78.57,0.23,3,1.2,9,8,0,0,1200,475,1,700,24,,1769,1404,,12.5
78.57,0.23,3,1.2,9,8,0,0,1200,475,5,700,24,,1831,1492,,10.7
78.57,0.23,3,1.2,9,8,0,0,1200,475,10,700,24,,1839,1511,,8.1
78.57,0.23,3,1.2,9,8,0,0,1200,475,20,700,24,,1840,1551,,10.2
78.57,0.23,3,1.2,9,8,0,0,1200,475,50,700,24,,1784,1545,,10
78.57,0.23,3,1.2,9,8,0,0,1200,450,0,700,0,55.1,,,56.8,
78.57,0.23,3,1.2,9,8,0,0,1200,450,5,700,0,53.5,,,47,
78.57,0.23,3,1.2,9,8,0,0,1200,500,0,700,0,55.1,,,56.8,
78.57,0.23,3,1.2,9,8,0,0,1200,500,5,700,0,54.4,,,65.7,
78.57,0.23,3,1.2,9,8,0,0,1200,525,0,700,0,55.1,,,56.8,
78.57,0.23,3,1.2,9,8,0,0,1200,525,5,700,0,51.6,,,97,
74.57,0.23,3,1.2,13,8,0,0,900,475,0,850,0,54.5,1998,1324,55.4,11.5
74.57,0.23,3,1.2,13,8,0,0,900,475,1,850,0,54.6,1897,1505,40.7,13.4
74.57,0.23,3,1.2,13,8,0,0,900,475,5,850,0,56.4,1968,1577,46.1,11.6
74.57,0.23,3,1.2,13,8,0,0,900,475,10,850,0,56.7,1977,1676,51,12.2
74.57,0.23,3,1.2,13,8,0,0,900,475,20,850,0,56.3,1945,1686,56.8,11.9
74.57,0.23,3,1.2,13,8,0,0,900,475,50,850,0,53.9,1806,1602,71.5,11.2
74.57,0.23,3,1.2,13,8,0,0,900,475,0,850,24,,2009,1497,,10
74.57,0.23,3,1.2,13,8,0,0,900,475,1,850,24,,1875,1515,,11.7
74.57,0.23,3,1.2,13,8,0,0,900,475,5,850,24,,1941,1655,,8.1
74.57,0.23,3,1.2,13,8,0,0,900,475,10,850,24,,1967,1691,,11
74.57,0.23,3,1.2,13,8,0,0,900,475,20,850,24,,1955,1735,,11
74.57,0.23,3,1.2,13,8,0,0,900,475,50,850,24,,1821,1658,,7.1
74.57,0.23,3,1.2,13,8,0,0,900,475,0,0,0,,1739,1130,,9.8
74.57,0.23,3,1.2,13,8,0,0,900,475,5,0,0,,1801,1454,,12.4
74.57,0.23,3,1.2,13,8,0,0,900,475,10,0,0,,1813,1494,,12.7
74.57,0.23,3,1.2,13,8,0,0,900,475,20,0,0,,1844,1569,,10.8
74.57,0.23,3,1.2,13,8,0,0,900,475,50,0,0,,1693,1482,,9.4
74.57,0.23,3,1.2,13,8,0,0,900,450,0,850,0,54.5,,,55.4,
74.57,0.23,3,1.2,13,8,0,0,900,450,1,850,0,53.9,,,41.2,
74.57,0.23,3,1.2,13,8,0,0,900,450,5,850,0,55.5,,,34.3,
74.57,0.23,3,1.2,13,8,0,0,900,450,10,850,0,55.6,,,41.2,
74.57,0.23,3,1.2,13,8,0,0,900,450,20,850,0,56,,,41.2,
74.57,0.23,3,1.2,13,8,0,0,900,450,50,850,0,56.8,,,49.5,
74.57,0.23,3,1.2,13,8,0,0,900,450,100,850,0,56.3,,,64.7,
74.57,0.23,3,1.2,13,8,0,0,900,450,200,850,0,54.1,,,68.6,
74.57,0.23,3,1.2,13,8,0,0,900,500,0,850,0,54.5,,,55.4,
74.57,0.23,3,1.2,13,8,0,0,900,500,5,850,0,55.5,,,68.6,
74.57,0.23,3,1.2,13,8,0,0,900,525,0,850,0,54.5,,,55.4,
74.57,0.23,3,1.2,13,8,0,0,900,525,5,850,0,52,,,81.8,
74.57,0.23,3,1.2,13,8,0,0,1050,475,0,850,0,54.4,1975,1318,65.7,11.4
74.57,0.23,3,1.2,13,8,0,0,1050,475,1,850,0,55,1897,1493,41.2,11.3
74.57,0.23,3,1.2,13,8,0,0,1050,475,5,850,0,55.3,1974,1564,49,11.7
74.57,0.23,3,1.2,13,8,0,0,1050,475,10,850,0,56.2,1998,1637,49,12.6
74.57,0.23,3,1.2,13,8,0,0,1050,475,20,850,0,56.1,1900,1637,61.7,10.7
74.57,0.23,3,1.2,13,8,0,0,1050,475,50,850,0,53.4,1818,1607,79.4,9.6
74.57,0.23,3,1.2,13,8,0,0,1050,475,0,850,24,,1926,1409,,
74.57,0.23,3,1.2,13,8,0,0,1050,475,1,850,24,,1874,1529,,11.3
74.57,0.23,3,1.2,13,8,0,0,1050,475,5,850,24,,2015,1706,,7.6
74.57,0.23,3,1.2,13,8,0,0,1050,475,10,850,24,,1941,1665,,
74.57,0.23,3,1.2,13,8,0,0,1050,475,20,850,24,,1943,1688,,11.7
74.57,0.23,3,1.2,13,8,0,0,1050,475,50,850,24,,1804,1608,,9.1
74.57,0.23,3,1.2,13,8,0,0,1050,475,0,0,0,,1331,959,,5.4
74.57,0.23,3,1.2,13,8,0,0,1050,475,5,0,0,,1402,1097,,11.2
74.57,0.23,3,1.2,13,8,0,0,1050,475,10,0,0,,1423,1239,,12
74.57,0.23,3,1.2,13,8,0,0,1050,475,20,0,0,,1464,1227,,10.3
74.57,0.23,3,1.2,13,8,0,0,1050,450,0,850,0,54.4,,,65.7,
74.57,0.23,3,1.2,13,8,0,0,1050,450,1,850,0,53,,,40.2,
74.57,0.23,3,1.2,13,8,0,0,1050,450,5,850,0,54.9,,,38.2,
74.57,0.23,3,1.2,13,8,0,0,1050,450,10,850,0,55.2,,,42.1,
74.57,0.23,3,1.2,13,8,0,0,1050,450,20,850,0,54.9,,,42.1,
74.57,0.23,3,1.2,13,8,0,0,1050,450,50,850,0,55.8,,,41.2,
74.57,0.23,3,1.2,13,8,0,0,1050,450,100,850,0,56.6,,,51.9,
74.57,0.23,3,1.2,13,8,0,0,1050,450,200,850,0,53.9,,,75,
74.57,0.23,3,1.2,13,8,0,0,1050,500,0,850,0,54.4,,,65.7,
74.57,0.23,3,1.2,13,8,0,0,1050,500,5,850,0,53.5,,,66.6,
74.57,0.23,3,1.2,13,8,0,0,1050,525,0,850,0,54.4,,,65.7,
74.57,0.23,3,1.2,13,8,0,0,1050,525,5,850,0,52,,,97,
74.57,0.23,3,1.2,13,8,0,0,1200,475,0,850,0,54,1966,1313,64.7,12
74.57,0.23,3,1.2,13,8,0,0,1200,475,1,850,0,54.3,1863,1463,43.1,12
74.57,0.23,3,1.2,13,8,0,0,1200,475,5,850,0,55.4,1939,1566,46.6,11.8
74.57,0.23,3,1.2,13,8,0,0,1200,475,10,850,0,56.5,1963,1649,56.4,10.3
74.57,0.23,3,1.2,13,8,0,0,1200,475,20,850,0,55.5,1926,1655,67.1,12.4
74.57,0.23,3,1.2,13,8,0,0,1200,475,50,850,0,53.5,1798,1594,87.2,11.8
74.57,0.23,3,1.2,13,8,0,0,1200,475,0,850,24,,1901,1340,,10
74.57,0.23,3,1.2,13,8,0,0,1200,475,1,850,24,,1849,1487,,10.4
74.57,0.23,3,1.2,13,8,0,0,1200,475,5,850,24,,1901,1588,,10.8
74.57,0.23,3,1.2,13,8,0,0,1200,475,10,850,24,,1970,1680,,10.3
74.57,0.23,3,1.2,13,8,0,0,1200,475,20,850,24,,1952,1713,,
74.57,0.23,3,1.2,13,8,0,0,1200,475,50,850,24,,1823,1645,,9.8
74.57,0.23,3,1.2,13,8,0,0,1200,450,0,850,0,54,,,64.7,
74.57,0.23,3,1.2,13,8,0,0,1200,450,1,850,0,53.4,,,43.1,
74.57,0.23,3,1.2,13,8,0,0,1200,450,5,850,0,54.7,,,37.7,
74.57,0.23,3,1.2,13,8,0,0,1200,450,20,850,0,55.3,,,44.1,
74.57,0.23,3,1.2,13,8,0,0,1200,450,50,850,0,56.4,,,45.6,
74.57,0.23,3,1.2,13,8,0,0,1200,450,100,850,0,56.5,,,60.8,
74.57,0.23,3,1.2,13,8,0,0,1200,450,200,850,0,52.8,,,73,
74.57,0.23,3,1.2,13,8,0,0,1200,500,0,850,0,54,,,64.7,
74.57,0.23,3,1.2,13,8,0,0,1200,500,5,850,0,55.6,,,75,
74.57,0.23,3,1.2,13,8,0,0,1200,525,0,850,0,54,,,64.7,
74.57,0.23,3,1.2,13,8,0,0,1200,525,5,850,0,52.4,,,98,
74.52,0.28,3,1.2,13,8,0,0,1050,475,0,700,0,57,2248,1300,43.1,12.5
74.52,0.28,3,1.2,13,8,0,0,1050,475,1,700,0,57.6,2188,1559,32.3,11.5
74.52,0.28,3,1.2,13,8,0,0,1050,475,5,700,0,59,2217,1706,22.5,11.1
74.52,0.28,3,1.2,13,8,0,0,1050,475,10,700,0,58.3,2240,1751,35.8,11.9
74.52,0.28,3,1.2,13,8,0,0,1050,475,20,700,0,57.8,2144,1696,43.1,11.5
74.52,0.28,3,1.2,13,8,0,0,1050,475,50,700,0,56.2,2013,1639,43.1,12.3
74.52,0.28,3,1.2,13,8,0,0,1050,475,0,700,0,57.7,2268,1338,37.2,12.4
74.52,0.28,3,1.2,13,8,0,0,1050,475,1,700,0,58,2113,1580,22.5,10.7
74.52,0.28,3,1.2,13,8,0,0,1050,475,5,700,0,58.5,2171,1707,20.1,10.1
74.52,0.28,3,1.2,13,8,0,0,1050,475,10,700,0,57.3,2156,1736,24,10.6
74.52,0.28,3,1.2,13,8,0,0,1050,475,20,700,0,57.3,2101,1714,26.5,11.3
74.52,0.28,3,1.2,13,8,0,0,1050,475,50,700,0,56.5,1956,1646,45.1,11.5
71.22,0.28,3,1.5,13,11,0,0,1050,475,0,700,0,57.2,2194,1076,29.4,12.6
71.22,0.28,3,1.5,13,11,0,0,1050,475,1,700,0,58.3,2127,1462,20.6,12
71.22,0.28,3,1.5,13,11,0,0,1050,475,5,700,0,58.5,2190,1687,15.7,10.5
71.22,0.28,3,1.5,13,11,0,0,1050,475,10,700,0,57.6,2141,1666,27.9,9.8
71.22,0.28,3,1.5,13,11,0,0,1050,475,20,700,0,56.4,2017,1558,29.4,11.1
71.22,0.28,3,1.5,13,11,0,0,1050,475,50,700,0,52.9,1815,1414,31.4,12.7
71.22,0.28,3,1.5,13,11,0,0,1050,475,0,750,0,56.1,2222,1128,33.3,12.6
71.22,0.28,3,1.5,13,11,0,0,1050,475,1,750,0,57.5,2171,1539,22.1,12.2
71.22,0.28,3,1.5,13,11,0,0,1050,475,5,750,0,57.7,2208,1673,21.6,11.4
71.22,0.28,3,1.5,13,11,0,0,1050,475,10,750,0,56.4,2147,1643,32.3,10.8
71.22,0.28,3,1.5,13,11,0,0,1050,475,20,750,0,55.4,2052,1566,24.5,11.9
71.22,0.28,3,1.5,13,11,0,0,1050,475,50,750,0,52.3,1796,1423,29.4,9.1
71.22,0.28,3,1.5,13,11,0,0,1050,475,0,750,0,55.4,2269,1113,26.5,12.5
71.22,0.28,3,1.5,13,11,0,0,1050,475,1,750,0,57.3,2225,1631,,12
71.22,0.28,3,1.5,13,11,0,0,1050,475,5,750,0,56.9,2226,1663,17.6,11.6
71.22,0.28,3,1.5,13,11,0,0,1050,475,10,750,0,56,2175,1626,21.1,12
71.22,0.28,3,1.5,13,11,0,0,1050,475,20,750,0,53.4,2060,1554,24.5,12.1
71.22,0.28,3,1.5,13,11,0,0,1050,475,50,750,0,49.4,1856,1473,27.4,10.8
70.22,0.28,4,1.5,13,11,0,0,1050,475,0,700,0,55.5,2122,974,37.2,15.6
70.22,0.28,4,1.5,13,11,0,0,1050,475,1,700,0,57.6,2130,1402,26.5,13
70.22,0.28,4,1.5,13,11,0,0,1050,475,5,700,0,57.1,2116,1564,29.4,11.3
70.22,0.28,4,1.5,13,11,0,0,1050,475,10,700,0,55.8,2035,1498,37.2,11.4
70.22,0.28,4,1.5,13,11,0,0,1050,475,20,700,0,54.5,1896,1437,35.8,12
70.22,0.28,4,1.5,13,11,0,0,1050,475,50,700,0,49.8,1692,1311,50,10.7
70.22,0.28,4,1.5,13,11,0,0,1050,475,0,750,0,56.8,2106,1029,34.3,13.8
70.22,0.28,4,1.5,13,11,0,0,1050,475,1,750,0,58.5,2177,1512,26.5,11
70.22,0.28,4,1.5,13,11,0,0,1050,475,5,750,0,58.5,2143,1603,21.6,10.4
70.22,0.28,4,1.5,13,11,0,0,1050,475,10,750,0,57.7,2053,1558,24.5,11.2
70.22,0.28,4,1.5,13,11,0,0,1050,475,20,750,0,56.8,2076,1583,24,9.3
70.22,0.28,4,1.5,13,11,0,0,1050,475,50,750,0,53.4,1664,1347,42.6,7.9
70.22,0.28,4,1.5,13,11,0,0,1050,475,0,700,0,55.9,2175,1037,35.3,11.7
70.22,0.28,4,1.5,13,11,0,0,1050,475,1,700,0,57.8,2231,1580,24.5,13.7
70.22,0.28,4,1.5,13,11,0,0,1050,475,5,700,0,57.1,2161,1604,33.3,12.7
70.22,0.28,4,1.5,13,11,0,0,1050,475,10,700,0,56.3,2065,1548,41.2,12.1
70.22,0.28,4,1.5,13,11,0,0,1050,475,20,700,0,54,1929,1465,40.2,12.3
70.22,0.28,4,1.5,13,11,0,0,1050,475,50,700,0,49.6,1645,1335,49,14.4
73.22,0.28,4,1.5,13,8,0,0,1050,475,0,1000,0,58.4,2306,1115,29.9,11.5
73.22,0.28,4,1.5,13,8,0,0,1050,475,1,1000,0,57.1,2155,1267,26,13.3
73.22,0.28,4,1.5,13,8,0,0,1050,475,5,1000,0,58.5,2210,1600,18.6,10.7
73.22,0.28,4,1.5,13,8,0,0,1050,475,10,1000,0,58.9,2213,1642,13.2,11.6
73.22,0.28,4,1.5,13,8,0,0,1050,475,20,1000,0,58,2138,1632,30.9,11.3
73.22,0.28,4,1.5,13,8,0,0,1050,475,50,1000,0,55.7,1959,1495,35.3,11.2
73.22,0.28,4,1.5,13,8,0,0,1050,475,0,950,0,58.5,2358,1050,28.4,9.5
73.22,0.28,4,1.5,13,8,0,0,1050,475,1,950,0,57.7,2199,1436,32.3,9
73.22,0.28,4,1.5,13,8,0,0,1050,475,5,950,0,59.3,2285,1694,19.6,6.5
73.22,0.28,4,1.5,13,8,0,0,1050,475,10,950,0,58.4,2223,1711,27.4,9.9
73.22,0.28,4,1.5,13,8,0,0,1050,475,20,950,0,57.7,2149,1648,36.3,9.7
73.22,0.28,4,1.5,13,8,0,0,1050,475,50,950,0,54.6,1934,1503,35.8,10
73.22,0.28,4,1.5,13,8,0,0,1050,475,0,800,0,58.6,2345,1144,33.8,10.2
73.22,0.28,4,1.5,13,8,0,0,1050,475,1,800,0,58.3,2228,1493,23,9.8
73.22,0.28,4,1.5,13,8,0,0,1050,475,5,800,0,59.5,2293,1730,15.7,9.3
73.22,0.28,4,1.5,13,8,0,0,1050,475,10,800,0,58.2,2211,1701,18.6,9.3
73.22,0.28,4,1.5,13,8,0,0,1050,475,20,800,0,57,2135,1634,26.5,10.2
73.22,0.28,4,1.5,13,8,0,0,1050,475,50,800,0,54.2,1934,1496,39.2,10.7
73.22,0.28,4,1.5,13,8,0,0,1050,475,0,700,0,59,2332,1117,34.3,10.8
73.22,0.28,4,1.5,13,8,0,0,1050,475,1,700,0,58.7,2241,1497,20.6,10.5
73.22,0.28,4,1.5,13,8,0,0,1050,475,5,700,0,59.1,2288,1698,16.7,8.7
73.22,0.28,4,1.5,13,8,0,0,1050,475,10,700,0,58.9,2233,1750,15.7,9.5
73.22,0.28,4,1.5,13,8,0,0,1050,475,20,700,0,57.9,2149,1636,27.4,10.4
73.22,0.28,4,1.5,13,8,0,0,1050,475,50,700,0,54.8,1923,1501,32.8,10.9
73.22,0.28,4,1.5,13,8,0,0,1050,475,0,600,0,59.2,2352,1150,30.4,10.7
73.22,0.28,4,1.5,13,8,0,0,1050,475,1,600,0,60.1,2333,1579,17.2,10.2
73.22,0.28,4,1.5,13,8,0,0,1050,475,5,600,0,59.2,2326,1716,20.1,9
73.22,0.28,4,1.5,13,8,0,0,1050,475,10,600,0,58.9,2247,1683,21.1,10.6
73.22,0.28,4,1.5,13,8,0,0,1050,475,20,600,0,58.3,2166,1633,25,10.7
73.22,0.28,4,1.5,13,8,0,0,1050,475,50,600,0,54.7,1930,1527,34.3,10.3
74.22,0.28,4,1.5,9,11,0,0,1200,475,0,700,0,55,2160,890,39.2,14.5
74.22,0.28,4,1.5,9,11,0,0,1200,475,1,700,0,56.6,2075,1086,35.8,14.3
74.22,0.28,4,1.5,9,11,0,0,1200,475,5,700,0,57.5,2098,1519,28.9,9.7
74.22,0.28,4,1.5,9,11,0,0,1200,475,10,700,0,56.9,2050,1571,29.4,10.4
74.22,0.28,4,1.5,9,11,0,0,1200,475,20,700,0,55.2,1937,1482,32.3,11.3
74.22,0.28,4,1.5,9,11,0,0,1200,475,50,700,0,51.8,1678,1325,51,9.4
74.22,0.28,4,1.5,9,11,0,0,1050,475,0,700,0,54.8,2160,917,39.2,15.1
74.22,0.28,4,1.5,9,11,0,0,1050,475,1,700,0,55.1,2082,1080,37.2,14.4
74.22,0.28,4,1.5,9,11,0,0,1050,475,5,700,0,57.6,2094,1501,31.4,12.3
74.22,0.28,4,1.5,9,11,0,0,1050,475,10,700,0,56.7,2050,1533,35.3,11.6
74.22,0.28,4,1.5,9,11,0,0,1050,475,20,700,0,54.6,1953,1489,39.2,11.1
74.22,0.28,4,1.5,9,11,0,0,1050,475,50,700,0,51,1744,1372,45.6,10.3
74.22,0.28,4,1.5,9,11,0,0,900,475,0,700,0,56,2155,968,30.4,14.8
74.22,0.28,4,1.5,9,11,0,0,900,475,1,700,0,56.3,2095,1204,31.4,13.1
74.22,0.28,4,1.5,9,11,0,0,900,475,5,700,0,57.3,2083,1552,24.5,10.9
74.22,0.28,4,1.5,9,11,0,0,900,475,10,700,0,56.2,2004,1529,32.3,10.4
74.22,0.28,4,1.5,9,11,0,0,900,475,20,700,0,54.1,1918,1462,32.3,10.7
74.22,0.28,4,1.5,9,11,0,0,900,475,50,700,0,49.7,1687,1327,50,12
72,0.3,3.5,1.2,15,8,0,0,1050,475,0,700,0,58.3,2399,1190,26,12.1
72,0.3,3.5,1.2,15,8,0,0,1050,475,1,700,0,60.3,2325,1570,10.8,3.5
72,0.3,3.5,1.2,15,8,0,0,1050,475,5,700,0,60.9,2046,1799,1.5,1.5
72,0.3,3.5,1.2,15,8,0,0,1050,475,10,700,0,61,2366,1787,8.3,9.9
72,0.3,3.5,1.2,15,8,0,0,1050,475,20,700,0,60.3,2308,1766,3.9,10.1
72,0.3,3.5,1.2,15,8,0,0,1050,475,50,700,0,58,2104,1604,20.1,11.5
72,0.3,3.5,1.2,15,8,0,0,1200,475,0,700,0,59,2413,1148,22,9.6
72,0.3,3.5,1.2,15,8,0,0,1200,475,1,700,0,59.8,2333,1562,11.8,8.7
72,0.3,3.5,1.2,15,8,0,0,1200,475,5,700,0,60.6,2238,1800,7.4,2
72,0.3,3.5,1.2,15,8,0,0,1200,475,10,700,0,60.9,2353,1783,4.4,3.2
72,0.3,3.5,1.2,15,8,0,0,1200,475,20,700,0,60,2292,1727,7.4,6.5
72,0.3,3.5,1.2,15,8,0,0,1200,475,50,700,0,57.4,2080,1587,12.7,8.5
69,0.3,3.5,1.2,15,11,0,0,1050,475,0,700,0,56.9,2229,976,38.2,13.5
69,0.3,3.5,1.2,15,11,0,0,1050,475,1,700,0,59,2255,1578,15.7,11.2
69,0.3,3.5,1.2,15,11,0,0,1050,475,5,700,0,59,2243,1682,19.1,11.6
69,0.3,3.5,1.2,15,11,0,0,1050,475,10,700,0,57.9,2155,1624,19.6,11.7
69,0.3,3.5,1.2,15,11,0,0,1050,475,20,700,0,56.4,2037,1583,27.4,10.1
69,0.3,3.5,1.2,15,11,0,0,1050,475,50,700,0,51.6,1760,1397,29.9,11.5
69,0.3,3.5,1.2,15,11,0,0,1050,475,0,900,0,56.6,2212,976,33.3,12.7
69,0.3,3.5,1.2,15,11,0,0,1050,475,1,900,0,58.1,2191,1538,12.7,11.6
69,0.3,3.5,1.2,15,11,0,0,1050,475,5,900,0,59,2234,1739,15.7,10
69,0.3,3.5,1.2,15,11,0,0,1050,475,10,900,0,57.9,2136,1673,11.8,10.2
69,0.3,3.5,1.2,15,11,0,0,1050,475,20,900,0,56.5,1911,1566,15.7,5.7
69,0.3,3.5,1.2,15,11,0,0,1050,475,50,900,0,51.8,1715,1382,24.5,10.9
69,0.3,3.5,1.2,18,8,0,0,1050,475,0,700,0,58.6,2306,1225,30.4,12.9
69,0.3,3.5,1.2,18,8,0,0,1050,475,1,700,0,60.5,2383,1726,8.8,3.6
69,0.3,3.5,1.2,18,8,0,0,1050,475,5,700,0,61.2,2056,1859,3.4,1.4
69,0.3,3.5,1.2,18,8,0,0,1050,475,10,700,0,61.2,2334,1700,3.7,3.5
69,0.3,3.5,1.2,18,8,0,0,1050,475,20,700,0,60.4,2300,1805,12.3,10.1
69,0.3,3.5,1.2,18,8,0,0,1050,475,50,700,0,56.3,2054,1653,24,10.3
69,0.3,3.5,1.2,18,8,0,0,1200,475,0,700,0,58.6,2347,1272,30.9,11.6
69,0.3,3.5,1.2,18,8,0,0,1200,475,1,700,0,60.2,2371,1703,3.9,9.6
69,0.3,3.5,1.2,18,8,0,0,1200,475,5,700,0,61.2,2158,1864,2.9,1.7
69,0.3,3.5,1.2,18,8,0,0,1200,475,10,700,0,60.8,2222,1850,9.3,1.9
69,0.3,3.5,1.2,18,8,0,0,1200,475,20,700,0,60.1,2240,1771,2,2.5
69,0.3,3.5,1.2,18,8,0,0,1200,475,50,700,0,56.4,2025,1679,24,9
68.5,0.3,4,1.2,18,8,0,0,1050,475,0,700,0,58.1,2287,1138,29.4,12
68.5,0.3,4,1.2,18,8,0,0,1050,475,1,700,0,60.8,2403,1725,6.9,9.7
68.5,0.3,4,1.2,18,8,0,0,1050,475,5,700,0,61.2,2429,1828,2,9.4
68.5,0.3,4,1.2,18,8,0,0,1050,475,10,700,0,60.8,2369,1795,3.4,9.5
68.5,0.3,4,1.2,18,8,0,0,1050,475,20,700,0,59.6,2265,1711,12.3,9.5
68.5,0.3,4,1.2,18,8,0,0,1050,475,50,700,0,55.5,1947,1524,23.5,11.4
68.5,0.3,4,1.2,18,8,0,0,1200,475,0,700,0,57.9,2343,1173,29.4,11.4
68.5,0.3,4,1.2,18,8,0,0,1200,475,1,700,0,60.6,2377,1698,3.9,9.2
68.5,0.3,4,1.2,18,8,0,0,1200,475,5,700,0,60.8,1846,1839,1.5,1.2
68.5,0.3,4,1.2,18,8,0,0,1200,475,10,700,0,60.9,2356,1829,2,9.6
68.5,0.3,4,1.2,18,8,0,0,1200,475,20,700,0,59.9,2259,1760,11.8,10
68.5,0.3,4,1.2,18,8,0,0,1200,475,50,700,0,55.3,1906,1513,21.1,10.4
71.8,0.3,3.5,1.4,15,8,0,0,1050,475,0,700,0,58.1,2336,1185,31.4,12.1
71.8,0.3,3.5,1.4,15,8,0,0,1050,475,1,700,0,59.5,2299,1544,14.2,11.6
71.8,0.3,3.5,1.4,15,8,0,0,1050,475,5,700,0,60.1,2358,1756,8.8,8.7
71.8,0.3,3.5,1.4,15,8,0,0,1050,475,10,700,0,60.5,2336,1790,9.8,5.5
71.8,0.3,3.5,1.4,15,8,0,0,1050,475,20,700,0,59.6,2248,1719,15.7,11
71.8,0.3,3.5,1.4,15,8,0,0,1050,475,50,700,0,57.3,2036,1595,20.1,11
71.8,0.3,3.5,1.4,15,8,0,0,1200,475,0,700,0,58.2,2283,1178,30.4,11.4
71.8,0.3,3.5,1.4,15,8,0,0,1200,475,1,700,0,59.2,2300,1523,13.7,11.6
71.8,0.3,3.5,1.4,15,8,0,0,1200,475,5,700,0,60.3,2341,1749,10.8,9.4
71.8,0.3,3.5,1.4,15,8,0,0,1200,475,10,700,0,60.3,2340,1776,11.8,10.2
71.8,0.3,3.5,1.4,15,8,0,0,1200,475,20,700,0,59.4,2265,1724,16.2,10.5
71.8,0.3,3.5,1.4,15,8,0,0,1200,475,50,700,0,57.3,2032,1567,15.7,12.3
71.8,0.3,3.5,1.2,15,8,0.2,0,1200,475,0,700,0,57.6,2243,1215,23.5,10.6
71.8,0.3,3.5,1.2,15,8,0.2,0,1200,475,1,700,0,59.2,2346,1544,11.8,10.7
71.8,0.3,3.5,1.2,15,8,0.2,0,1200,475,5,700,0,60.1,2360,1730,12.7,8.2
71.8,0.3,3.5,1.2,15,8,0.2,0,1200,475,10,700,0,60.2,2330,1746,17.8,9.2
71.8,0.3,3.5,1.2,15,8,0.2,0,1200,475,20,700,0,58.9,2214,1752,21.1,9.8
71.8,0.3,3.5,1.2,15,8,0.2,0,1200,475,50,700,0,56.6,2038,1554,22.1,11.1
71.8,0.3,3.5,1.2,15,8,0.2,0,1200,475,0,900,0,57,2260,1208,28.4,10
71.8,0.3,3.5,1.2,15,8,0.2,0,1200,475,1,900,0,58.8,2258,1535,16.2,10.2
71.8,0.3,3.5,1.2,15,8,0.2,0,1200,475,5,900,0,59.6,2311,1758,12.7,8.3
71.8,0.3,3.5,1.2,15,8,0.2,0,1200,475,10,900,0,59.7,2293,1785,10.8,10.1
71.8,0.3,3.5,1.2,15,8,0.2,0,1200,475,20,900,0,59,2200,1737,25,9.8
71.8,0.3,3.5,1.2,15,8,0.2,0,1200,475,50,900,0,56,1981,1543,24.5,10.3
66.35,0.25,3,1.4,18,11,0,0,1050,475,0,700,0,55.1,2100,1098,48,13
66.35,0.25,3,1.4,18,11,0,0,1050,475,1,700,0,59.4,2287,1678,12.3,10.8
66.35,0.25,3,1.4,18,11,0,0,1050,475,5,700,0,59,2205,1668,22.1,10.7
66.35,0.25,3,1.4,18,11,0,0,1050,475,10,700,0,57.8,2130,1619,19.6,10.8
66.35,0.25,3,1.4,18,11,0,0,1050,475,20,700,0,55.7,1934,1538,34.3,11.3
66.35,0.25,3,1.4,18,11,0,0,1050,475,50,700,0,51.8,1718,1431,30.4,12.7
66.35,0.25,3,1.4,18,11,0,0,1050,475,0,900,0,55.8,2055,1085,43.6,12.9
66.35,0.25,3,1.4,18,11,0,0,1050,475,1,900,0,59,2266,1670,12.7,10.6
66.35,0.25,3,1.4,18,11,0,0,1050,475,5,900,0,59.4,2189,1695,18.1,10.6
66.35,0.25,3,1.4,18,11,0,0,1050,475,10,900,0,58.2,2097,1583,26,10.6
66.35,0.25,3,1.4,18,11,0,0,1050,475,20,900,0,56,1935,1553,32.8,10.9
66.35,0.25,3,1.4,18,11,0,0,1050,475,50,900,0,51.5,1718,1417,29.4,12.1
68.25,0.35,4,1.4,18,8,0,0,1200,475,0,700,0,59.8,2412,1086,23.5,10.1
68.25,0.35,4,1.4,18,8,0,0,1200,475,1,700,0,61.5,,,2,
68.25,0.35,4,1.4,18,8,0,0,1200,475,5,700,0,62.1,,,4.9,
68.25,0.35,4,1.4,18,8,0,0,1200,475,10,700,0,62,,,9.8,
68.25,0.35,4,1.4,18,8,0,0,1200,475,20,700,0,61.2,,,2.5,
68.25,0.35,4,1.4,18,8,0,0,1200,475,50,700,0,57.9,1920,1658,5.9,1.5
68.25,0.35,4,1.4,18,8,0,0,1200,475,0,0,0,59.4,2230,1035,14.7,3.8
68.25,0.35,4,1.4,18,8,0,0,1200,475,1,0,0,59.5,,,1,
68.25,0.35,4,1.4,18,8,0,0,1200,475,5,0,0,60.9,,,1,
68.25,0.35,4,1.4,18,8,0,0,1200,475,10,0,0,61.2,,,1.2,
68.25,0.35,4,1.4,18,8,0,0,1200,475,20,0,0,60.7,,,0.5,
68.25,0.35,4,1.4,18,8,0,0,1200,475,50,0,0,58,,,1.5,
67.85,0.35,3.5,0,18,8,0,2.3,1050,475,0,700,0,57.6,2330,1245,29.9,10.9
67.85,0.35,3.5,0,18,8,0,2.3,1050,475,1,700,0,58.4,2238,1533,26.5,11.8
67.85,0.35,3.5,0,18,8,0,2.3,1050,475,5,700,0,59.4,2277,1725,15.2,9.8
67.85,0.35,3.5,0,18,8,0,2.3,1050,475,10,700,0,60.1,2261,1719,13.2,10.5
67.85,0.35,3.5,0,18,8,0,2.3,1050,475,20,700,0,58.6,2163,1708,23,10.8
67.85,0.35,3.5,0,18,8,0,2.3,1050,475,50,700,0,56.4,1988,1617,26.5,10.1
67.85,0.35,3.5,0,18,8,0,2.3,1200,475,0,700,0,58.3,2312,1195,30.4,11.1
67.85,0.35,3.5,0,18,8,0,2.3,1200,475,1,700,0,58.5,2204,1461,24,10.9
67.85,0.35,3.5,0,18,8,0,2.3,1200,475,5,700,0,59.3,2270,1716,9.8,10
67.85,0.35,3.5,0,18,8,0,2.3,1200,475,10,700,0,59.8,2264,1738,13.2,10.4
67.85,0.35,3.5,0,18,8,0,2.3,1200,475,20,700,0,59.2,2187,1708,4.9,11.3
67.85,0.35,3.5,0,18,8,0,2.3,1200,475,50,700,0,55.7,1999,1568,21.6,10.2
74.22,0.28,4,1.5,9,11,0,0,1050,475,0,0,0,54.3,2097,901,30.9,13
74.22,0.28,4,1.5,9,11,0,0,1050,475,1,0,0,53.8,1957,1042,36.3,16.1
74.22,0.28,4,1.5,9,11,0,0,1050,475,5,0,0,56.3,2004,1391,20.6,11.5
74.22,0.28,4,1.5,9,11,0,0,1050,475,10,0,0,55.9,1976,1434,25.5,10.4
74.22,0.28,4,1.5,9,11,0,0,1050,475,20,0,0,54.3,1862,1409,24,10.2
74.22,0.28,4,1.5,9,11,0,0,1050,475,50,0,0,51,1669,1259,27.9,10.9
74.22,0.28,4,1.5,9,11,0,0,1200,475,0,0,0,54.6,2159,831,28.4,12.5
74.22,0.28,4,1.5,9,11,0,0,1200,475,1,0,0,54.2,2002,1089,30.9,14
74.22,0.28,4,1.5,9,11,0,0,1200,475,5,0,0,56.5,2043,1430,18.6,9.7
74.22,0.28,4,1.5,9,11,0,0,1200,475,10,0,0,55.8,2005,1469,19.1,9.1
74.22,0.28,4,1.5,9,11,0,0,1200,475,20,0,0,53.8,1874,1401,18.6,9.6
74.22,0.28,4,1.5,9,11,0,0,1200,475,50,0,0,51.3,1704,1315,20.6,9.6
